Repository: geist01/hardness_conversion

File: src/18265_A1.csv
255	80	76,0	-	-	-	-	-	-	-	-
270	85	80,7	41,0	-	-	-	-	-	-	-
285	90	85,5	48,0	82,6	-	-	-	-	-	-
305	95	90,2	52,0	-	-	-	-	-	-	-
320	100	95,0	56,2	87,0	-	-	-	-	-	-
335	105	99,8	-	-	-	-	-	-	-	-
350	110	105	62,3	90,5	-	-	-	-	-	-
370	115	109	-	-	-	-	-	-	-	-
385	120	114	66,7	93,6	-	-	-	-	-	-	
400	125	119	-	-	-	-	-	-	-	-
415	130	124	71,2	96,4	-	-	-	-	-	-
430	135	128	-	-	-	-	-	-	-	-
450	140	133	75,0	99,0	-	-	-	-	-	-
465	145	138	-	-	-	-	-	-	-	-
480	150	143	78,7	101,4	-	-	-	-	-	-
495	155	147	-	-	-	-	-	-	-	-
510	160	152	81,7	103,6	-	-	-	-	-	-
530	165	156	-	-	-	-	-	-	-	-
545	170	162	85,0	105,5	-	-	-	-	-	-
560	175	166	-	-	-	-	-	-	-	-
575	180	171	87,1	107,2	-	-	-	-	-	-
595	185	176	-	-	-	-	-	-	-	-
610	190	181	89,5	108,7	-	-	-	-	-	-
625	195	185	-	-	-	-	-	-	-	-
640	200	190	91,5	110,1	-	-	-	-	-	-
660	205	195	92,5	-	-	-	-	-	-	-
675	210	199	93,5	111,3	-	-	-	-	-	-
690	215	204	94,0	-	-	-	-	-	-	-
705	220	209	95,0	112,4	-	-	-	-	-	-
720	225	214	96,0	-	-	-	-	-	-	-
740	230	219	96,7	113,4	-	-	-	-	-	-
755	235	223	-	-	-	-	-	-	-	-
770	240	228	98,1	114,3	20,3	60,7	40,3	69,6	41,7	19,9
785	245	233	-	-	21,3	61,2	41,1	70,1	42,5	21,1
800	250	238	99,5	115,1	22,2	61,6	41,7	70,6	43,4	22,2	
820	255	242	-	-	23,1	62,0	42,2	71,1	44,2	23,2
835	260	247	(101)	-	24,0	62,4	43,1	71,6	45,0	24,3
850	265	252	-	-	24,8	62,7	43,7	72,1	45,7	25,2
865	270	257	(102)	-	25,6	63,1	44,3	72,6	46,4	26,2
880	275	261	-	-	26,4	63,5	44,9	73,0	47,2	27,1
900	280	266	(104)	-	27,1	63,8	45,3	73,4	47,8	27,9
915	285	271	-	-	27,8	64,2	46,0	73,8	48,4	28,7
930	290	276	(105)	-	28,5	64,5	46,5	74,2	49,0	29,5
950	295	280	-	-	29,2	64,8	47,1	74,6	49,7	30,4
965	300	285	-	-	29,8	65,2	47,5	74,9	50,2	31,1
995	310	295	-	-	31,0	65,8	48,4	75,6	51,3	32,5
1030	320	304	-	-	32,2	66,4	49,4	76,2	52,3	33,9
1060	330	314	-	-	33,3	67,0	50,2	76,8	53,6	35,2
1095	340	323	-	-	34,4	67,6	51,1	77,4	54,4	36,5
1125	350	333	-	-	35,5	68,1	51,9	78,0	55,4	37,8
1155	360	342	-	-	36,6	68,7	52,8	78,6	56,4	39,1
1190	370	352	-	-	37,7	69,2	53,6	79,2	57,4	40,4
1220	380	361	-	-	38,8	69,8	54,4	79,8	58,4	41,7
1255	390	371	-	-	39,8	70,3	55,3	80,3	59,3	42,9
1290	400	380	-	-	40,8	70,8	56,0	80,8	60,2	44,1
1320	410	390	-	-	41,8	71,4	56,8	81,4	61,1	45,3
1350	420	399	-	-	42,7	71,8	57,5	81,8	61,9	46,4
1385	430	409	-	-	43,6	72,3	58,2	82,3	62,7	47,4
1420	440	418	-	-	44,5	72,8	58,8	82,8	63,5	48,4
1455	450	428	-	-	45,3	73,3	59,4	83,2	64,3	49,4
1485	460	437	-	-	46,1	73,6	60,1	83,6	64,9	50,4
1520	470	447	-	-	46,9	74,1	60,7	83,9	65,7	51,3
1555	480	456	-	-	47,7	74,5	61,3	84,3	66,4	52,2
1595	490	466	-	-	48,4	74,9	61,6	84,7	67,1	53,1
1630	500	475	-	-	49,1	75,3	62,2	85,0	67,7	53,9
1665	510	485	-	-	49,8	75,7	62,9	85,4	68,3	54,7
1700	520	494	-	-	50,5	76,1	63,5	85,7	69,0	55,6
1740	530	504	-	-	51,1	76,4	63,9	86,0	69,5	56,2
1775	540	513	-	-	51,7	76,7	64,4	86,3	70,0	57,0
1810	550	523	-	-	52,3	77,0	64,8	86,6	70,5	57,8
1845	560	532	-	-	53,0	77,4	65,4	86,9	71,2	58,6
1880	570	542	-	-	53,6	77,8	65,8	87,2	71,7	59,3
1920	580	551	-	-	54,1	78,0	66,2	87,5	72,1	59,9
1955	590	561	-	-	54,7	78,4	66,7	87,8	72,7	60,5
1995	600	570	-	-	55,2	78,6	67,0	88,0	73,2	61,2
2030	610	580	-	-	55,7	78,9	67,5	88,2	73,7	61,7
2070	620	589	-	-	56,3	79,2	67,9	88,5	74,2	62,4
2105	630	599	-	-	56,8	79,5	68,3	88,8	74,6	63,0
2145	640	608	-	-	57,3	79,8	68,7	89,0	75,1	63,5
2180	650	618	-	-	57,8	80,0	69,0	89,2	75,5	64,1
-	660	-	-	-	58,3	80,3	69,4	89,5	75,9	64,7
-	670	-	-	-	58,8	80,6	69,8	89,7	76,4	65,3
-	680	-	-	-	59,2	80,8	70,1	89,8	76,8	65,7
-	690	-	-	-	59,7	81,1	70,5	90,1	77,2	66,2
-	700	-	-	-	60,1	81,3	70,8	90,3	77,6	66,7
-	720	-	-	-	61,0	81,8	71,5	90,7	78,4	67,7
-	740	-	-	-	61,8	82,2	72,1	91,0	79,1	68,6
-	760	-	-	-	62,5	82,6	72,6	91,2	79,7	69,4
-	780	-	-	-	63,3	83,0	73,3	91,5	80,4	70,2
-	800	-	-	-	64,0	83,4	73,8	91,8	81,1	71,0
-	820	-	-	-	64,7	83,8	74,3	92,1	81,7	71,8
-	840	-	-	-	65,3	84,1	74,8	92,3	82,2	72,2
-	860	-	-	-	65,9	84,4	75,3	92,5	82,7	73,1
-	880	-	-	-	66,4	84,7	75,7	92,7	83,1	73,6
-	900	-	-	-	67,0	85,0	76,1	92,9	83,6	74,2
-	920	-	-	-	67,5	85,3	76,5	93,0	84,0	74,8
-	940	-	-	-	68,0	85,6	76,9	93,2	84,4	75,4

File: src/18265_B2.csv
210	205	15,3	57,2	13,4	36,1	65,2	94,8	110,4	65,4	76,8	89,2	651
220	215	17,4	58,4	15,9	38,1	66,5	96,7	111,4	67,6	78,5	90,0	683
230	225	19,3	59,6	18,2	40,4	67,8	98,4	112,4	69,6	80,0	90,8	716
240	235	21,2	60,6	20,4	41,8	68,9	100,0	113,3	71,4	81,4	91,4	748
250	245	22,9	61,6	22,5	43,4	70,0	101,4	114,1	73,0	82,5	92,0	781
260	255	24,6	62,5	24,4	45,0	71,0	102,7	114,9	74,4	83,6	92,5	813
270	266	26,2	63,4	26,3	46,5	72,0	103,9	115,6	75,7	84,5	93,0	845
280	276	27,7	64,3	28,1	47,9	72,9	105,0	116,2	76,9	85,4	93,4	877
290	286	29,1	65,0	29,8	49,3	73,7	106,0	116,8	77,9	86,1	93,7	909
300	296	30,5	65,8	31,4	50,5	74,5	106,9	117,3	78,9	86,8	94,0	940
310	306	31,8	66,5	32,9	51,8	75,3	107,7	117,8	79,7	87,4	94,3	972
320	316	33,1	67,2	34,4	52,9	76,0	108,5	118,3	80,5	88,0	94,6	1003
330	326	34,3	67,8	35,8	54,0	76,7	109,2	118,8	81,2	88,4	94,8	1035
340	336	35,4	68,5	37,2	55,1	77,3	109,9	119,2	81,9	88,9	95,0	1070
350	345	36,5	69,1	38,4	56,1	78,0	110,5	119,6	82,5	89,3	92,5	1097
360	355	37,6	69,6	39,7	57,1	78,6	111,1	119,9	83,0	89,6	95,4	1128
370	365	38,6	70,2	40,9	58,0	79,1	111,7	120,3	83,5	89,9	95,5	1159
380	375	39,6	70,7	42,0	58,9	79,7	112,2	120,6	84,0	90,2	95,6	1189
390	385	40,6	71,2	43,2	59,8	80,2	112,7	120,9	84,4	90,5	95,7	1220
400	395	41,5	71,7	44,2	60,6	80,7	113,1	121,2	84,8	90,7	95,8	1250
410	405	42,4	72,2	45,3	61,4	81,2	113,6	121,5	85,1	90,9	95,9	1281
420	414	43,2	72,6	46,3	62,2	81,6	-	-	-	-	-	1311
430	424	44,1	73,0	47,2	63,0	82,1	-	-	-	-	-	1341
440	434	44,9	73,5	48,2	63,7	82,5	-	-	-	-	-	1371
450	444	45,7	73,9	49,1	64,4	82,9	-	-	-	-	-	1401
460	453	46,4	74,3	50,0	65,1	83,3	-	-	-	-	-	1430
470	463	47,2	74,6	50,8	65,8	83,7	-	-	-	-	-	1460
480	473	47,9	75,0	51,7	66,4	84,1	-	-	-	-	-	-
490	482	48,6	75,4	52,5	67,0	84,4	-	-	-	-	-	-
500	492	49,2	75,7	53,2	67,6	84,8	-	-	-	-	-	-
510	501	49,9	76,0	54,0	68,2	85,1	-	-	-	-	-	-
520	511	50,5	76,4	54,8	68,8	85,4	-	-	-	-	-	-
530	520	51,2	76,7	55,5	69,3	85,8	-	-	-	-	-	-
540	530	51,8	77,0	56,2	69,9	86,1	-	-	-	-	-	-
550	539	52,4	77,3	56,8	70,4	86,4	-	-	-	-	-	-
560	549	52,9	77,6	57,5	70,9	86,6	-	-	-	-	-	-
570	558	53,5	77,9	58,2	71,4	86,9	-	-	-	-	-	-
580	568	54,0	78,2	58,8	71,9	87,2	-	-	-	-	-	-
590	577	54,6	78,4	59,4	72,4	87,5	-	-	-	-	-	-
600	586	55,1	78,7	60,0	72,8	87,7	-	-	-	-	-	-
610	596	55,6	78,9	60,6	73,3	88,0	-	-	-	-	-	-
620	605	56,1	79,2	61,2	73,7	88,2	-	-	-	-	-	-
630	614	56,6	79,4	61,7	74,2	88,5	-	-	-	-	-	-
640	623	57,1	79,7	62,3	74,6	88,7	-	-	-	-	-	-
650	632	57,5	79,9	62,8	75,0	88,9	-	-	-	-	-	-

File: src/18265_C2.csv
210		212		205		-	-	-	-	-	95,6		(110,7)		66,9		78,0		90,2
220		222		215		(18,8)	59,4	(16,4)	(38,8)	(67,0)	97,2		(111,6)		68,6		79,1		90,7
230		232		225		20,6	60,3	(18,7)	(40,5)	(68,2)	96,7		(112,5)		70,2		80,1		91,2
240		242		235		22,2	62,2	20,9	42,2	(69,3)	110,1		(113,3)		71,6		81,0		91,7
250		252		245		23,9	62,0	23,0	42,8	70,3	(101,4)		(114,0)		72,9		81,9		92,1
260		262		255		25,4	62,8	24,9	45,3	71,3	(102,6)		(114,7)		74,1		(82,7)		92,5
270		272		265		26,9	63,6	26,8	46,8	72,2	(103,7)		(115,3)		75,2		(83,5)		92,9
280		282		275		28,3	64,5	28,6	48,2	73,1	(104,7)		(115,9)		76,3		(84,2)		(93,3)
290		293		285		29,7	65,1	30,2	49,5	73,9	(105,6)		(116,4)		77,3		(84,8)		(93,6)
300		303		295		31,0	65,8	31,9	50,7	74,7	(106,5)		(169,9)		78,2		(85,5)		(93,9)
310		313		304		32,3	66,4	33,4	51,9	75,4	(107,3)		(117,4)		79,1		(86,0)		(94,2)
320		323		314		33,5	67,1	34,9	53,0	76,1	(108,1)		(117,8)		79,9		(86,6)		(94,5)
330		333		324		34,6	67,7	36,3	54,1	76,8	(108,8)		(118,2)		80,6		(87,1)		(94,8)
340		343		334		35,8	68,3	37,6	55,2	77,4	(109,5)		(118,6)		81,4		(87,6)		(95,0)
350		353		344		36,8	68,8	39,0	56,2	78,0	-		-		-		-		-
360		363		354		37,9	69,4	40,2	57,2	78,6	-		-		-		-		-
370		373		363		38,9	69,9	41,4	58,1	79,2	-		-		-		-		-
380		383		373		39,9	70,4	42,6	59,0	79,7	-		-		-		-		-
390     	393     	383     	40,8	71,0	43,7	59,9	80,2	-           	-           	-           	-           	-
400		404		392		41,7	71,4	44,8	60,7	80,7	-		-		-		-		-
410		414		402		42,6	71,9	45,8	61,5	81,2	-		-		-		-		-
420		424		412		43,5	72,4	46,9	62,3	81,6	-		-		-		-		-
430		434		422		44,3	72,8	47,8	63,1	82,1	-		-		-		-		-
440		444		431		45,1	73,3	48,8	63,8	82,5	-		-		-		-		-
450		454		441		45,9	73,7	49,7	64,5	82,9	-		-		-		-		-
460		464		450		46,7	74,1	50,5	65,2	83,3	-		-		-		-		-
470		474		460		47,4	74,5	51,4	65,8	83,7	-		-		-		-		-
480		484		469		48,2	74,9	52,2	66,5	84,0	-		-		-		-		-
490		494		479		48,9	75,3	53,1	67,1	84,4	-		-		-		-		-
500		505		488		49,5	75,6	53,9	67,7	84,7	-		-		-		-		-
510		515		498		50,2	76,0	54,6	68,3	85,1	-		-		-		-		-
520		525		507		50,9	76,4	55,4	68,9	85,4	-		-		-		-		-
530		535		517		51,6	76,7	56,2	69,5	85,7	-		-		-		-		-
540		545		526		52,1	77,0	56,8	70,0	86,0	-		-		-		-		-
550		555		535		52,7	77,4	57,6	70,6	86,3	-		-		-		-		-
560		565		545		53,3	77,7	58,2	71,1	86,6	-		-		-		-		-
570		575		554		53,9	78,0	58,9	71,6	86,9	-		-		-		-		-
580		585		563		54,5	78,3	59,6	72,1	87,1	-		-		-		-		-
590		595		572		55,0	78,6	60,2	72,6	87,4	-		-		-		-		-
600		606		582		55,6	78,9	60,8	73,0	87,7	-		-		-		-		-
610		616		591		56,1	79,2	61,4	73,5	87,9	-		-		-		-		-
620		626		600		56,6	79,5	62,0	74,0	88,2	-		-		-		-		-
630		636		-		57,1	79,8	62,6	74,4	88,4	-		-		-		-		-
640		646		-		57,6	80,0	63,2	74,8	88,6	-		-		-		-		-
650		656		-		58,1	80,3	63,7	75,3	88,8	-		-		-		-		-
660		666		-		58,6	80,6	64,3	75,7	89,1	-		-		-		-		-
670		676		-		59,0	80,8	64,8	76,1	89,3	-		-		-		-		-
680		686		-		59,5	81,0	65,3	76,5	89,5	-		-		-		-		-
690		697		-		59,9	81,3	65,8	76,9	89,7	-		-		-		-		-
700		707		-		60,4	81,5	66,3	77,3	89,9	-		-		-		-		-
710		717		-		60,8	81,8	66,8	77,7	90,1	-		-		-		-		-
720		727		-		61,2	82,0	67,3	78,0	90,3	-		-		-		-		-
730		737		-		61,6	82,2	67,8	78,4	90,5	-		-		-		-		-
740		747		-		62,0	82,5	68,2	78,8	90,7	-		-		-		-		-
750		757		-		62,4	82,7	68,7	79,1	90,8	-		-		-		-		-
760		767		-		62,8	82,9	69,1	79,4	91,0	-		-		-		-		-
770		777		-		63,2	83,1	69,6	79,8	91,2	-		-		-		-		-
780		788		-		63,6	83,3	70,0	80,1	81,4	-		-		-		-		-
790		798		-		64,0	83,5	70,4	80,4	91,5	-		-		-		-		-
800		808		-		64,4	83,7	70,8	80,8	91,7	-		-		-		-		-
810		818		-		64,7	83,9	71,3	81,1	91,9	-		-		-		-		-
820		828		-		65,1	84,1	74,7	81,4	92,0	-		-		-		-		-
830		838		-		65,4	84,3	72,1	81,7	92,2	-		-		-		-		-
840		848		-		65,8	84,5	72,4	82,0	92,3	-		-		-		-		-
